Repository: lmwu/Corrosion-Rate-with-regression-calculation

# 利用回歸分析推算腐蝕監測試片之指定時段減薄率

File: SampleSucks.dat
Probe	"Sample Probe"
Code for upload decoding:	"Fuck you! GOAT Grant!"
Sample Type	Coating defect area -A (cm²)	Certificate thickness -d0 (µm)	Certificate Rr - Rr0 (mΩ)	Certificate Rc - Rc0 (mΩ)	TagNo	Tag Description	Logger Type	Logger Serial No	Logger Firmware Version	Is Probe intelligent?	T0 (°C)	Mat spec	α (ppm/K)	Note
"PD10-10-1.0-20"	"10"	"1000"	"1.159"	"1.189"	""	""	""	""	""	"False"	""	""	""	""	

Received Time	Thickness (µm)	Uac,structure (V)	Iac,coupon (mA)	Jac,coupon (A/m²)	Rs,coupon (Ωm²)	Idc,coupon (mA)	Jdc,coupon (A/m²)	Eon,structure (V)	Rr (mΩ)	Rc (mΩ)	RSys (mΩ)	Eoff,coupon (V)	EIR-free,coupon (V)	Pow (V)	T,logger (°C)	T,coupon (°C)	Warning	Original Err Code	Source Details	Data Source	User	User Id	Measurement Types
2023-01-22 06:00:10	950.658752441	0.000427423	0.001488164	0.001488164	0.287214839	-0.160276279	-0.160276279	0.022149539	1.156630039	1.248154163		0.023563907	0.068183264	12.921	21.8		0	0xC000000	AM03379970, 2	MasterLink			Normal
2023-02-22 18:00:10	943.958312988	0.000400709	0.004821652	0.004821652	0.083106154	-0.127661571	-0.127661571	0.003415833	1.148063898	1.247704268		0.006751607	0.014025295	12.876	19.3		0	0xC000000	AM03379970, 2	MasterLink			Normal
2023-03-22 06:00:10	940.08972168	0.000427423	0.001071478	0.001071478	0.39890952	-0.115758397	-0.115758397	-0.004109674	1.186293006	1.294556737		-0.000160117	0.042067453	12.831	25.3		0	0xC000000	AM03379970, 2	MasterLink			Normal
2023-04-22 18:00:10	940.303222656	0.000427423	0.001131005	0.001131005	0.377914256	-0.079632252	-0.079632252	0.018013179	1.194362521	1.30306673		0.021108778	0.048107343	12.813	36.2		0	0xC000000	AM03379970, 2	MasterLink			Normal
2023-05-22 06:00:10	940.191345215	0.000427423	0.001190531	0.001190531	0.359018556	-0.085226744	-0.085226744	0.019400861	1.195130944	1.304060221		0.024844844	0.049998844	12.826	34.7		0	0xC000000	AM03379970, 2	MasterLink			Normal
